Repository: Martin-SF/FP-ws-2022

File: V46/rohdaten/feldmessung2.txt
# Messung magnetische Flussdichte nach Rotationsmessung
# I=9.2A und U=20V
# Räumliche Nullposition bei z=130mm
# B/mT z/mm
068 117
094 118
137 119
185 120
246 121
309 122
349 123
375 124
390 125
401 126
409 127
414 128
420 129
420 130
420 131
418 132
413 133
409 134
400 135
388 136
372 137
349 138
315 139
272 140
216 141
165 142
120 143
085 144

File: V46/rohdaten/probe1.txt
# Probe 1: n-dotiertes GaAs
# N = 2.8e18 / (cm)^3
# L = 1.296 mm
# lambda/nm t1/° t1m/'' t2/° t2m/''
2650 167 05 153 15
2510 220 50 206 40
2340 238 30 225 00
2156 263 25 250 40
1960 263 00 253 00
1720 266 05 256 30
1450 266 20 258 50
1290 266 10 257 00
1060 268 50 257 40

File: V46/rohdaten/probe2.txt
# Probe 2: n-dotiertes GaAs
# N = 1.2e18 / (cm)^3
# L = 1.36 mm
# lambda/nm t1/° t1m/'' t2/° t2m/''
2650 166 20 159 05
2510 216 00 208 10
2340 233 00 226 10
2156 259 10 251 50
1960 259 40 253 20
1720 263 20 258 10
1450 265 00 259 10
1290 263 50 257 00
1060 266 10 258 00

File: V46/rohdaten/probe3.txt
# Probe 3: hochreines GaAs
# L = 5.11 mm
# Wellenlänge des Filters lambda
# Winkel vor Umpolung t1 und nach t2
# Winkelminuten tim
# lambda/nm t1/° t1m/'' t2/° t2m/''
2650 164 55 157 40
2510 214 20 210 05
2340 233 30 228 30
2156 260 00 253 10
1960 260 50 253 35
1720 266 20 256 40
1450 268 40 255 40
1290 269 05 252 00
1060 273 00 250 00
